Repository: thiagorr162/llm-glass

# LLM Glasses

Code to process glass patents using LLM

File: data/filtered/compounds_and_refractive_only_df.csv (part 1 of 17)
Nb2O5,P2O5,TiO2,CaO,K2O,BaO,Na2O,SiO2,ZnO,Li2O,SrO,ZrO2,WO3,MgO,B2O3,Al2O3,V2O5,Bi2O3,Ta2O5,Fe2O3,Sb2O3,GeO2,Cs2O,TeO2,La2O3,Y2O3,SnO2,CeO2,SnO,HfO2,MnO,As2O3,CuO,Gd2O3,Ga2O3,PbO,Yb2O3,CdO,Tl2O,NiO,MnO2,Ag2O,Nb2O3,TERMINA AQUI / Refractive Index,Pn[for nd],nd,n632.8 nm,n531.9 nm,n (at 633 nm),nD,n532,n633,n519,Refractive,Nd,n981,n @ 532 nm,(nd− 1)/drt,pn[for nd],pref[for (nd− 1)/drt],Predicted refractive Index,RI,n531.9,n632.8,Refractive Index,Refractive index,nd [7K/h],nd[7K/h],IDS
46.09,23.93,4.49,7.19,0.11,3.05,14.47,0.0,0.0,0.0,0.0,0.0,0.0,0.62,0.0,0.0175,0.0,0.0,0.0444,0.0,0.0,0.0,0.0,0.0,0.0,0.0,0.0,0.0,0.0,0.0,0.0,0.0,0.0,0.0,0.0,0.0,0.0,0.0,0.0,0.0,0.0,0.0,0.0,2.018,0.0,0.0,0.0,0.0,0.0,0.0,0.0,0.0,0.0,0.0,0.0,0.0,0.0,0.0,0.0,0.0,0.0,0.0,0.0,0.0,0.0,0.0,0.0,0.0,data\patents\patents_google_com_patent_US11485676B2_en\processed\splitted\patents_google_com_patent_US11485676B2_en-table_5-0.csv
43.76,23.49,7.75,4.99,0.11,5.26,14.02,0.0,0.0,0.0,0.0,0.0,0.0,0.57,0.0,0.0173,0.0,0.0,0.0398,0.0,0.0,0.0,0.0,0.0,0.0,0.0,0.0,0.0,0.0,0.0,0.0,0.0,0.0,0.0,0.0,0.0,0.0,0.0,0.0,0.0,0.0,0.0,0.0,2.017,0.0,0.0,0.0,0.0,0.0,0.0,0.0,0.0,0.0,0.0,0.0,0.0,0.0,0.0,0.0,0.0,0.0,0.0,0.0,0.0,0.0,0.0,0.0,0.0,data\patents\patents_google_com_patent_US11485676B2_en\processed\splitted\patents_google_com_patent_US11485676B2_en-table_5-0.csv
46.45,24.04,4.32,4.84,3.7,2.93,10.85,0.0,0.0,0.0,0.0,0.0,0.0,2.81,0.0,0.0,0.0,0.0,0.0448,0.0,0.0,0.0,0.0,0.0,0.0,0.0,0.0,0.0,0.0,0.0,0.0,0.0,0.0,0.0,0.0,0.0,0.0,0.0,0.0,0.0,0.0,0.0,0.0,2.014,0.0,0.0,0.0,0.0,0.0,0.0,0.0,0.0,0.0,0.0,0.0,0.0,0.0,0.0,0.0,0.0,0.0,0.0,0.0,0.0,0.0,0.0,0.0,0.0,data\patents\patents_google_com_patent_US11485676B2_en\processed\splitted\patents_google_com_patent_US11485676B2_en-table_5-0.csv
41.52,23.06,10.89,2.88,0.0922,7.4,13.59,0.0,0.0,0.0,0.0,0.0,0.0,0.52,0.0,0.017,0.0,0.0,0.0393,0.0,0.0,0.0,0.0,0.0,0.0,0.0,0.0,0.0,0.0,0.0,0.0,0.0,0.0,0.0,0.0,0.0,0.0,0.0,0.0,0.0,0.0,0.0,0.0,2.016,0.0,0.0,0.0,0.0,0.0,0.0,0.0,0.0,0.0,0.0,0.0,0.0,0.0,0.0,0.0,0.0,0.0,0.0,0.0,0.0,0.0,0.0,0.0,0.0,data\patents\patents_google_com_patent_US11485676B2_en\processed\splitted\patents_google_com_patent_US11485676B2_en-table_5-0.csv
44.23,23.62,7.45,2.75,3.64,5.06,10.48,0.0,0.0,0.0,0.0,0.0,0.0,2.73,0.0,0.0,0.0,0.0,0.0402,0.0,0.0,0.0,0.0,0.0,0.0,0.0,0.0,0.0,0.0,0.0,0.0,0.0,0.0,0.0,0.0,0.0,0.0,0.0,0.0,0.0,0.0,0.0,0.0,2.014,0.0,0.0,0.0,0.0,0.0,0.0,0.0,0.0,0.0,0.0,0.0,0.0,0.0,0.0,0.0,0.0,0.0,0.0,0.0,0.0,0.0,0.0,0.0,0.0,data\patents\patents_google_com_patent_US11485676B2_en\processed\splitted\patents_google_com_patent_US11485676B2_en-table_5-0.csv
46.5,24.13,4.41,2.8,6.54,2.99,7.96,0.0,0.0,0.0,0.0,0.0,0.0,4.62,0.0,0.0,0.0,0.0,0.0409,0.0,0.0,0.0,0.0,0.0,0.0,0.0,0.0,0.0,0.0,0.0,0.0,0.0,0.0,0.0,0.0,0.0,0.0,0.0,0.0,0.0,0.0,0.0,0.0,2.011,0.0,0.0,0.0,0.0,0.0,0.0,0.0,0.0,0.0,0.0,0.0,0.0,0.0,0.0,0.0,0.0,0.0,0.0,0.0,0.0,0.0,0.0,0.0,0.0,data\patents\patents_google_com_patent_US11485676B2_en\processed\splitted\patents_google_com_patent_US11485676B2_en-table_5-0.csv
38.65,22.54,14.85,0.21,0.0906,10.09,13.06,0.0,0.0,0.0,0.0,0.0,0.0,0.47,0.0,0.0167,0.0,0.0,0.0348,0.0,0.0,0.0,0.0,0.0,0.0,0.0,0.0,0.0,0.0,0.0,0.0,0.0,0.0,0.0,0.0,0.0,0.0,0.0,0.0,0.0,0.0,0.0,0.0,2.014,0.0,0.0,0.0,0.0,0.0,0.0,0.0,0.0,0.0,0.0,0.0,0.0,0.0,0.0,0.0,0.0,0.0,0.0,0.0,0.0,0.0,0.0,0.0,0.0,data\patents\patents_google_com_patent_US11485676B2_en\processed\splitted\patents_google_com_patent_US11485676B2_en-table_5-0.csv
41.52,23.13,11.18,0.16,3.79,7.59,9.82,0.0,0.0,0.0,0.0,0.0,0.0,2.78,0.0,0.0,0.0,0.0,0.0396,0.0,0.0,0.0,0.0,0.0,0.0,0.0,0.0,0.0,0.0,0.0,0.0,0.0,0.0,0.0,0.0,0.0,0.0,0.0,0.0,0.0,0.0,0.0,0.0,2.012,0.0,0.0,0.0,0.0,0.0,0.0,0.0,0.0,0.0,0.0,0.0,0.0,0.0,0.0,0.0,0.0,0.0,0.0,0.0,0.0,0.0,0.0,0.0,0.0,data\patents\patents_google_com_patent_US11485676B2_en\processed\splitted\patents_google_com_patent_US11485676B2_en-table_5-0.csv
43.86,23.65,8.12,0.0953,6.86,5.52,7.13,0.0,0.0,0.0,0.0,0.0,0.0,4.73,0.0,0.0,0.0,0.0,0.0403,0.0,0.0,0.0,0.0,0.0,0.0,0.0,0.0,0.0,0.0,0.0,0.0,0.0,0.0,0.0,0.0,0.0,0.0,0.0,0.0,0.0,0.0,0.0,0.0,2.009,0.0,0.0,0.0,0.0,0.0,0.0,0.0,0.0,0.0,0.0,0.0,0.0,0.0,0.0,0.0,0.0,0.0,0.0,0.0,0.0,0.0,0.0,0.0,0.0,data\patents\patents_google_com_patent_US11485676B2_en\processed\splitted\patents_google_com_patent_US11485676B2_en-table_5-1.csv
46.39,24.22,4.82,0.0324,10.18,3.27,4.19,0.0,0.0,0.0,0.0,0.0,0.0,6.85,0.0,0.0,0.0,0.0,0.0411,0.0,0.0,0.0,0.0,0.0,0.0,0.0,0.0,0.0,0.0,0.0,0.0,0.0,0.0,0.0,0.0,0.0,0.0,0.0,0.0,0.0,0.0,0.0,0.0,2.006,0.0,0.0,0.0,0.0,0.0,0.0,0.0,0.0,0.0,0.0,0.0,0.0,0.0,0.0,0.0,0.0,0.0,0.0,0.0,0.0,0.0,0.0,0.0,0.0,data\patents\patents_google_com_patent_US11485676B2_en\processed\splitted\patents_google_com_patent_US11485676B2_en-table_5-1.csv
39.0,22.91,15.0,3.48,9.99,3.49,0.0,0.0,0.0,6.48,0.0,0.0,0.0,0.0,0.0,0.0,0.0,0.0,0.0378,0.0,0.0,0.0,0.0,0.0,0.0,0.0,0.0,0.0,0.0,0.0,0.0,0.0,0.0,0.0,0.0,0.0,0.0,0.0,0.0,0.0,0.0,0.0,0.0,2.008,0.0,0.0,0.0,0.0,0.0,0.0,0.0,0.0,0.0,0.0,0.0,0.0,0.0,0.0,0.0,0.0,0.0,0.0,0.0,0.0,0.0,0.0,0.0,0.0,data\patents\patents_google_com_patent_US11485676B2_en\processed\splitted\patents_google_com_patent_US11485676B2_en-table_5-1.csv
38.95,22.93,14.98,6.58,9.97,0.0,0.0,0.0,0.0,6.09,0.0,0.0,0.0,0.0,0.0,0.0,0.0,0.0,0.0369,0.0,0.0,0.0,0.0,0.0,0.0,0.0,0.0,0.0,0.0,0.0,0.0,0.0,0.0,0.0,0.0,0.0,0.0,0.0,0.0,0.0,0.0,0.0,0.0,2.006,0.0,0.0,0.0,0.0,0.0,0.0,0.0,0.0,0.0,0.0,0.0,0.0,0.0,0.0,0.0,0.0,0.0,0.0,0.0,0.0,0.0,0.0,0.0,0.0,data\patents\patents_google_com_patent_US11485676B2_en\processed\splitted\patents_google_com_patent_US11485676B2_en-table_5-1.csv
38.99,22.84,14.99,3.52,9.98,6.18,0.0,0.0,0.0,3.65,0.0,0.0,0.0,0.0,0.0,0.0,0.0,0.0,0.0346,0.0,0.0,0.0,0.0,0.0,0.0,0.0,0.0,0.0,0.0,0.0,0.0,0.0,0.0,0.0,0.0,0.0,0.0,0.0,0.0,0.0,0.0,0.0,0.0,2.011,0.0,0.0,0.0,0.0,0.0,0.0,0.0,0.0,0.0,0.0,0.0,0.0,0.0,0.0,0.0,0.0,0.0,0.0,0.0,0.0,0.0,0.0,0.0,0.0,data\patents\patents_google_com_patent_US11485676B2_en\processed\splitted\patents_google_com_patent_US11485676B2_en-table_5-1.csv
30.96,23.35,21.97,7.21,6.5,7.99,0.0,0.0,0.0,1.99,0.0,0.0,0.0,0.0,0.0,0.0,0.0,0.0,0.0283,0.0,0.0,0.0,0.0,0.0,0.0,0.0,0.0,0.0,0.0,0.0,0.0,0.0,0.0,0.0,0.0,0.0,0.0,0.0,0.0,0.0,0.0,0.0,0.0,1.987,0.0,0.0,0.0,0.0,0.0,0.0,0.0,0.0,0.0,0.0,0.0,0.0,0.0,0.0,0.0,0.0,0.0,0.0,0.0,0.0,0.0,0.0,0.0,0.0,data\patents\patents_google_com_patent_US11485676B2_en\processed\splitted\patents_google_com_patent_US11485676B2_en-table_5-10.csv
34.49,24.99,20.7,0.0,10.29,8.5,0.0,0.0,0.0,1.01,0.0,0.0,0.0,0.0,0.0,0.0,0.0,0.0,0.0302,0.0,0.0,0.0,0.0,0.0,0.0,0.0,0.0,0.0,0.0,0.0,0.0,0.0,0.0,0.0,0.0,0.0,0.0,0.0,0.0,0.0,0.0,0.0,0.0,1.994,0.0,0.0,0.0,0.0,0.0,0.0,0.0,0.0,0.0,0.0,0.0,0.0,0.0,0.0,0.0,0.0,0.0,0.0,0.0,0.0,0.0,0.0,0.0,0.0,data\patents\patents_google_com_patent_US11485676B2_en\processed\splitted\patents_google_com_patent_US11485676B2_en-table_5-10.csv
26.28,24.02,22.44,22.28,4.96,0.0,0.0,0.0,0.0,0.0,0.0,0.0,0.0,0.0,0.0,0.0,0.0,0.0,0.0252,0.0,0.0,0.0,0.0,0.0,0.0,0.0,0.0,0.0,0.0,0.0,0.0,0.0,0.0,0.0,0.0,0.0,0.0,0.0,0.0,0.0,0.0,0.0,0.0,1.954,0.0,0.0,0.0,0.0,0.0,0.0,0.0,0.0,0.0,0.0,0.0,0.0,0.0,0.0,0.0,0.0,0.0,0.0,0.0,0.0,0.0,0.0,0.0,0.0,data\patents\patents_google_com_patent_US11485676B2_en\processed\splitted\patents_google_com_patent_US11485676B2_en-table_5-10.csv
26.39,24.02,24.6,20.01,4.96,0.0,0.0,0.0,0.0,0.0,0.0,0.0,0.0,0.0,0.0,0.0,0.0,0.0,0.0253,0.0,0.0,0.0,0.0,0.0,0.0,0.0,0.0,0.0,0.0,0.0,0.0,0.0,0.0,0.0,0.0,0.0,0.0,0.0,0.0,0.0,0.0,0.0,0.0,1.964,0.0,0.0,0.0,0.0,0.0,0.0,0.0,0.0,0.0,0.0,0.0,0.0,0.0,0.0,0.0,0.0,0.0,0.0,0.0,0.0,0.0,0.0,0.0,0.0,data\patents\patents_google_com_patent_US11485676B2_en\processed\splitted\patents_google_com_patent_US11485676B2_en-table_5-10.csv
24.0,24.02,27.0,20.0,4.96,0.0,0.0,0.0,0.0,0.0,0.0,0.0,0.0,0.0,0.0,0.0,0.0,0.0,0.0215,0.0,0.0,0.0,0.0,0.0,0.0,0.0,0.0,0.0,0.0,0.0,0.0,0.0,0.0,0.0,0.0,0.0,0.0,0.0,0.0,0.0,0.0,0.0,0.0,1.956,0.0,0.0,0.0,0.0,0.0,0.0,0.0,0.0,0.0,0.0,0.0,0.0,0.0,0.0,0.0,0.0,0.0,0.0,0.0,0.0,0.0,0.0,0.0,0.0,data\patents\patents_google_com_patent_US11485676B2_en\processed\splitted\patents_google_com_patent_US11485676B2_en-table_5-10.csv
28.0,23.99,21.99,14.59,6.06,5.35,0.0,0.0,0.0,0.0,0.0,0.0,0.0,0.0,0.0,0.0,0.0,0.0,0.0268,0.0,0.0,0.0,0.0,0.0,0.0,0.0,0.0,0.0,0.0,0.0,0.0,0.0,0.0,0.0,0.0,0.0,0.0,0.0,0.0,0.0,0.0,0.0,0.0,1.964,0.0,0.0,0.0,0.0,0.0,0.0,0.0,0.0,0.0,0.0,0.0,0.0,0.0,0.0,0.0,0.0,0.0,0.0,0.0,0.0,0.0,0.0,0.0,0.0,data\patents\patents_google_com_patent_US11485676B2_en\processed\splitted\patents_google_com_patent_US11485676B2_en-table_5-10.csv
27.99,23.99,21.99,16.07,6.91,3.02,0.0,0.0,0.0,0.0,0.0,0.0,0.0,0.0,0.0,0.0,0.0,0.0,0.0265,0.0,0.0,0.0,0.0,0.0,0.0,0.0,0.0,0.0,0.0,0.0,0.0,0.0,0.0,0.0,0.0,0.0,0.0,0.0,0.0,0.0,0.0,0.0,0.0,-1.0,1.961,1.9448,1.9388,1.9545,0.0,0.0,0.0,0.0,0.0,0.0,0.0,0.0,0.0,0.0,0.0,0.0,0.0,0.0,0.0,0.0,0.0,0.0,0.0,0.0,data\patents\patents_google_com_patent_US11485676B2_en\processed\splitted\patents_google_com_patent_US11485676B2_en-table_5-11.csv
32.0,23.99,18.0,13.1,5.19,7.7,0.0,0.0,0.0,0.0,0.0,0.0,0.0,0.0,0.0,0.0,0.0,0.0,0.0285,0.0,0.0,0.0,0.0,0.0,0.0,0.0,0.0,0.0,0.0,0.0,0.0,0.0,0.0,0.0,0.0,0.0,0.0,0.0,0.0,0.0,0.0,0.0,0.0,-1.0,1.981,1.9572,1.948,1.9725,0.0,0.0,0.0,0.0,0.0,0.0,0.0,0.0,0.0,0.0,0.0,0.0,0.0,0.0,0.0,0.0,0.0,0.0,0.0,0.0,data\patents\patents_google_com_patent_US11485676B2_en\processed\splitted\patents_google_com_patent_US11485676B2_en-table_5-11.csv
32.0,23.99,17.99,14.63,6.06,5.3,0.0,0.0,0.0,0.0,0.0,0.0,0.0,0.0,0.0,0.0,0.0,0.0,0.0282,0.0,0.0,0.0,0.0,0.0,0.0,0.0,0.0,0.0,0.0,0.0,0.0,0.0,0.0,0.0,0.0,0.0,0.0,0.0,0.0,0.0,0.0,0.0,0.0,1.978,0.0,0.0,0.0,0.0,0.0,0.0,0.0,0.0,0.0,0.0,0.0,0.0,0.0,0.0,0.0,0.0,0.0,0.0,0.0,0.0,0.0,0.0,0.0,0.0,data\patents\patents_google_com_patent_US11485676B2_en\processed\splitted\patents_google_com_patent_US11485676B2_en-table_5-11.csv
28.01,23.89,21.99,16.01,3.96,6.12,0.0,0.0,0.0,0.0,0.0,0.0,0.0,0.0,0.0,0.0,0.0,0.0,0.0268,0.0,0.0,0.0,0.0,0.0,0.0,0.0,0.0,0.0,0.0,0.0,0.0,0.0,0.0,0.0,0.0,0.0,0.0,0.0,0.0,0.0,0.0,0.0,0.0,1.97,0.0,0.0,0.0,0.0,0.0,0.0,0.0,0.0,0.0,0.0,0.0,0.0,0.0,0.0,0.0,0.0,0.0,0.0,0.0,0.0,0.0,0.0,0.0,0.0,data\patents\patents_google_com_patent_US11485676B2_en\processed\splitted\patents_google_com_patent_US11485676B2_en-table_5-11.csv
27.43,23.89,22.58,14.84,5.12,6.11,0.0,0.0,0.0,0.0,0.0,0.0,0.0,0.0,0.0,0.0,0.0,0.0,0.0267,0.0,0.0,0.0,0.0,0.0,0.0,0.0,0.0,0.0,0.0,0.0,0.0,0.0,0.0,0.0,0.0,0.0,0.0,0.0,0.0,0.0,0.0,0.0,0.0,-1.0,1.965,1.9751,1.974,1.9766,0.0,0.0,0.0,0.0,0.0,0.0,0.0,0.0,0.0,0.0,0.0,0.0,0.0,0.0,0.0,0.0,0.0,0.0,0.0,0.0,data\patents\patents_google_com_patent_US11485676B2_en\processed\splitted\patents_google_com_patent_US11485676B2_en-table_5-11.csv
29.12,23.88,20.89,14.91,5.07,6.11,0.0,0.0,0.0,0.0,0.0,0.0,0.0,0.0,0.0,0.0,0.0,0.0,0.0273,0.0,0.0,0.0,0.0,0.0,0.0,0.0,0.0,0.0,0.0,0.0,0.0,0.0,0.0,0.0,0.0,0.0,0.0,0.0,0.0,0.0,0.0,0.0,0.0,1.971,0.0,0.0,0.0,0.0,0.0,0.0,0.0,0.0,0.0,0.0,0.0,0.0,0.0,0.0,0.0,0.0,0.0,0.0,0.0,0.0,0.0,0.0,0.0,0.0,data\patents\patents_google_com_patent_US11485676B2_en\processed\splitted\patents_google_com_patent_US11485676B2_en-table_5-11.csv
29.98,23.9,20.03,14.04,5.91,6.11,0.0,0.0,0.0,0.0,0.0,0.0,0.0,0.0,0.0,0.0,0.0,0.0,0.0276,0.0,0.0,0.0,0.0,0.0,0.0,0.0,0.0,0.0,0.0,0.0,0.0,0.0,0.0,0.0,0.0,0.0,0.0,0.0,0.0,0.0,0.0,0.0,0.0,-1.0,1.972,1.9853,1.974,2.0044,0.0,0.0,0.0,0.0,0.0,0.0,0.0,0.0,0.0,0.0,0.0,0.0,0.0,0.0,0.0,0.0,0.0,0.0,0.0,0.0,data\patents\patents_google_com_patent_US11485676B2_en\processed\splitted\patents_google_com_patent_US11485676B2_en-table_5-11.csv
27.63,23.91,22.38,12.01,7.94,6.11,0.0,0.0,0.0,0.0,0.0,0.0,0.0,0.0,0.0,0.0,0.0,0.0,0.027,0.0,0.0,0.0,0.0,0.0,0.0,0.0,0.0,0.0,0.0,0.0,0.0,0.0,0.0,0.0,0.0,0.0,0.0,0.0,0.0,0.0,0.0,0.0,0.0,-1.0,1.958,1.9707,1.96,1.9887,0.0,0.0,0.0,0.0,0.0,0.0,0.0,0.0,0.0,0.0,0.0,0.0,0.0,0.0,0.0,0.0,0.0,0.0,0.0,0.0,data\patents\patents_google_com_patent_US11485676B2_en\processed\splitted\patents_google_com_patent_US11485676B2_en-table_5-11.csv
31.47,23.5,20.0,7.5,5.0,12.5,0.0,0.0,0.0,0.0,0.0,0.0,0.0,0.0,0.0,0.0,0.0,0.0,0.0292,0.0,0.0,0.0,0.0,0.0,0.0,0.0,0.0,0.0,0.0,0.0,0.0,0.0,0.0,0.0,0.0,0.0,0.0,0.0,0.0,0.0,0.0,0.0,0.0,1.989,0.0,0.0,0.0,0.0,0.0,0.0,0.0,0.0,0.0,0.0,0.0,0.0,0.0,0.0,0.0,0.0,0.0,0.0,0.0,0.0,0.0,0.0,0.0,0.0,data\patents\patents_google_com_patent_US11485676B2_en\processed\splitted\patents_google_com_patent_US11485676B2_en-table_5-12.csv
30.77,23.26,21.42,7.26,5.0,12.26,0.0,0.0,0.0,0.0,0.0,0.0,0.0,0.0,0.0,0.0,0.0,0.0,0.0289,0.0,0.0,0.0,0.0,0.0,0.0,0.0,0.0,0.0,0.0,0.0,0.0,0.0,0.0,0.0,0.0,0.0,0.0,0.0,0.0,0.0,0.0,0.0,0.0,1.99,0.0,0.0,0.0,0.0,0.0,0.0,0.0,0.0,0.0,0.0,0.0,0.0,0.0,0.0,0.0,0.0,0.0,0.0,0.0,0.0,0.0,0.0,0.0,0.0,data\patents\patents_google_com_patent_US11485676B2_en\processed\splitted\patents_google_com_patent_US11485676B2_en-table_5-12.csv
31.38,23.26,20.81,7.25,5.0,12.27,0.0,0.0,0.0,0.0,0.0,0.0,0.0,0.0,0.0,0.0,0.0,0.0,0.0291,0.0,0.0,0.0,0.0,0.0,0.0,0.0,0.0,0.0,0.0,0.0,0.0,0.0,0.0,0.0,0.0,0.0,0.0,0.0,0.0,0.0,0.0,0.0,0.0,1.992,0.0,0.0,0.0,0.0,0.0,0.0,0.0,0.0,0.0,0.0,0.0,0.0,0.0,0.0,0.0,0.0,0.0,0.0,0.0,0.0,0.0,0.0,0.0,0.0,data\patents\patents_google_com_patent_US11485676B2_en\processed\splitted\patents_google_com_patent_US11485676B2_en-table_5-12.csv
32.12,23.28,20.0,7.29,4.99,12.29,0.0,0.0,0.0,0.0,0.0,0.0,0.0,0.0,0.0,0.0,0.0,0.0,0.0294,0.0,0.0,0.0,0.0,0.0,0.0,0.0,0.0,0.0,0.0,0.0,0.0,0.0,0.0,0.0,0.0,0.0,0.0,0.0,0.0,0.0,0.0,0.0,0.0,1.995,0.0,0.0,0.0,0.0,0.0,0.0,0.0,0.0,0.0,0.0,0.0,0.0,0.0,0.0,0.0,0.0,0.0,0.0,0.0,0.0,0.0,0.0,0.0,0.0,data\patents\patents_google_com_patent_US11485676B2_en\processed\splitted\patents_google_com_patent_US11485676B2_en-table_5-12.csv
30.82,22.94,22.17,7.02,4.99,12.03,0.0,0.0,0.0,0.0,0.0,0.0,0.0,0.0,0.0,0.0,0.0,0.0,0.0289,0.0,0.0,0.0,0.0,0.0,0.0,0.0,0.0,0.0,0.0,0.0,0.0,0.0,0.0,0.0,0.0,0.0,0.0,0.0,0.0,0.0,0.0,0.0,0.0,1.995,0.0,0.0,0.0,0.0,0.0,0.0,0.0,0.0,0.0,0.0,0.0,0.0,0.0,0.0,0.0,0.0,0.0,0.0,0.0,0.0,0.0,0.0,0.0,0.0,data\patents\patents_google_com_patent_US11485676B2_en\processed\splitted\patents_google_com_patent_US11485676B2_en-table_5-12.csv
31.45,22.94,21.53,7.02,5.0,12.03,0.0,0.0,0.0,0.0,0.0,0.0,0.0,0.0,0.0,0.0,0.0,0.0,0.0291,0.0,0.0,0.0,0.0,0.0,0.0,0.0,0.0,0.0,0.0,0.0,0.0,0.0,0.0,0.0,0.0,0.0,0.0,0.0,0.0,0.0,0.0,0.0,0.0,1.997,0.0,0.0,0.0,0.0,0.0,0.0,0.0,0.0,0.0,0.0,0.0,0.0,0.0,0.0,0.0,0.0,0.0,0.0,0.0,0.0,0.0,0.0,0.0,0.0,data\patents\patents_google_com_patent_US11485676B2_en\processed\splitted\patents_google_com_patent_US11485676B2_en-table_5-12.csv
31.99,23.97,18.98,9.02,4.02,8.0,2.14,0.0,0.0,3.71,0.0,0.0,0.0,0.0,0.0,0.0,0.0,0.0,0.0284,0.0,0.0,0.0,0.0,0.0,0.0,0.0,0.0,0.0,0.0,0.0,0.0,0.0,0.0,0.0,0.0,0.0,0.0,0.0,0.0,0.0,0.0,0.0,0.0,1.985,0.0,0.0,0.0,0.0,0.0,0.0,0.0,0.0,0.0,0.0,0.0,0.0,0.0,0.0,0.0,0.0,0.0,0.0,0.0,0.0,0.0,0.0,0.0,0.0,data\patents\patents_google_com_patent_US11485676B2_en\processed\splitted\patents_google_com_patent_US11485676B2_en-table_5-12.csv
31.98,23.91,18.97,9.1,2.14,8.0,3.76,0.0,0.0,2.1,0.0,0.0,0.0,0.0,0.0,0.0,0.0,0.0,0.0284,0.0,0.0,0.0,0.0,0.0,0.0,0.0,0.0,0.0,0.0,0.0,0.0,0.0,0.0,0.0,0.0,0.0,0.0,0.0,0.0,0.0,0.0,0.0,0.0,1.984,0.0,0.0,0.0,0.0,0.0,0.0,0.0,0.0,0.0,0.0,0.0,0.0,0.0,0.0,0.0,0.0,0.0,0.0,0.0,0.0,0.0,0.0,0.0,0.0,data\patents\patents_google_com_patent_US11485676B2_en\processed\splitted\patents_google_com_patent_US11485676B2_en-table_5-13.csv
31.0,23.98,16.4,9.01,8.0,8.01,0.0,0.0,0.0,0.0,0.0,0.0,0.0,0.0,0.0,0.0,0.0,3.58,0.0271,0.0,0.0,0.0,0.0,0.0,0.0,0.0,0.0,0.0,0.0,0.0,0.0,0.0,0.0,0.0,0.0,0.0,0.0,0.0,0.0,0.0,0.0,0.0,0.0,1.991,0.0,0.0,0.0,0.0,0.0,0.0,0.0,0.0,0.0,0.0,0.0,0.0,0.0,0.0,0.0,0.0,0.0,0.0,0.0,0.0,0.0,0.0,0.0,0.0,data\patents\patents_google_com_patent_US11485676B2_en\processed\splitted\patents_google_com_patent_US11485676B2_en-table_5-13.csv
31.49,23.5,19.98,7.5,5.0,12.5,0.0,0.0,0.0,0.0,0.0,0.0,0.0,0.0,0.0,0.0,0.0,0.0,0.0292,0.0,0.0,0.0,0.0,0.0,0.0,0.0,0.0,0.0,0.0,0.0,0.0,0.0,0.0,0.0,0.0,0.0,0.0,0.0,0.0,0.0,0.0,0.0,0.0,1.989,0.0,0.0,0.0,0.0,0.0,0.0,0.0,0.0,0.0,0.0,0.0,0.0,0.0,0.0,0.0,0.0,0.0,0.0,0.0,0.0,0.0,0.0,0.0,0.0,data\patents\patents_google_com_patent_US11485676B2_en\processed\splitted\patents_google_com_patent_US11485676B2_en-table_5-13.csv
30.79,23.25,21.41,7.26,5.0,12.27,0.0,0.0,0.0,0.0,0.0,0.0,0.0,0.0,0.0,0.0,0.0,0.0,0.0289,0.0,0.0,0.0,0.0,0.0,0.0,0.0,0.0,0.0,0.0,0.0,0.0,0.0,0.0,0.0,0.0,0.0,0.0,0.0,0.0,0.0,0.0,0.0,0.0,1.99,0.0,0.0,0.0,0.0,0.0,0.0,0.0,0.0,0.0,0.0,0.0,0.0,0.0,0.0,0.0,0.0,0.0,0.0,0.0,0.0,0.0,0.0,0.0,0.0,data\patents\patents_google_com_patent_US11485676B2_en\processed\splitted\patents_google_com_patent_US11485676B2_en-table_5-13.csv
31.4,23.26,20.79,7.25,5.0,12.27,0.0,0.0,0.0,0.0,0.0,0.0,0.0,0.0,0.0,0.0,0.0,0.0,0.0291,0.0,0.0,0.0,0.0,0.0,0.0,0.0,0.0,0.0,0.0,0.0,0.0,0.0,0.0,0.0,0.0,0.0,0.0,0.0,0.0,0.0,0.0,0.0,0.0,1.992,0.0,0.0,0.0,0.0,0.0,0.0,0.0,0.0,0.0,0.0,0.0,0.0,0.0,0.0,0.0,0.0,0.0,0.0,0.0,0.0,0.0,0.0,0.0,0.0,data\patents\patents_google_com_patent_US11485676B2_en\processed\splitted\patents_google_com_patent_US11485676B2_en-table_5-13.csv
32.14,23.27,20.0,7.29,4.99,12.28,0.0,0.0,0.0,0.0,0.0,0.0,0.0,0.0,0.0,0.0,0.0,0.0,0.0294,0.0,0.0,0.0,0.0,0.0,0.0,0.0,0.0,0.0,0.0,0.0,0.0,0.0,0.0,0.0,0.0,0.0,0.0,0.0,0.0,0.0,0.0,0.0,0.0,1.995,0.0,0.0,0.0,0.0,0.0,0.0,0.0,0.0,0.0,0.0,0.0,0.0,0.0,0.0,0.0,0.0,0.0,0.0,0.0,0.0,0.0,0.0,0.0,0.0,data\patents\patents_google_com_patent_US11485676B2_en\processed\splitted\patents_google_com_patent_US11485676B2_en-table_5-13.csv
31.51,23.34,20.99,2.21,6.93,13.95,0.0,0.0,0.0,1.04,0.0,0.0,0.0,0.0,0.0,0.0,0.0,0.0,0.0296,0.0,0.0,0.0,0.0,0.0,0.0,0.0,0.0,0.0,0.0,0.0,0.0,0.0,0.0,0.0,0.0,0.0,0.0,0.0,0.0,0.0,0.0,0.0,0.0,1.988,0.0,0.0,0.0,0.0,0.0,0.0,0.0,0.0,0.0,0.0,0.0,0.0,0.0,0.0,0.0,0.0,0.0,0.0,0.0,0.0,0.0,0.0,0.0,0.0,data\patents\patents_google_com_patent_US11485676B2_en\processed\splitted\patents_google_com_patent_US11485676B2_en-table_5-13.csv
31.5,23.33,21.0,2.21,6.13,13.96,0.0,0.0,0.0,1.85,0.0,0.0,0.0,0.0,0.0,0.0,0.0,0.0,0.0295,0.0,0.0,0.0,0.0,0.0,0.0,0.0,0.0,0.0,0.0,0.0,0.0,0.0,0.0,0.0,0.0,0.0,0.0,0.0,0.0,0.0,0.0,0.0,0.0,1.99,0.0,0.0,0.0,0.0,0.0,0.0,0.0,0.0,0.0,0.0,0.0,0.0,0.0,0.0,0.0,0.0,0.0,0.0,0.0,0.0,0.0,0.0,0.0,0.0,data\patents\patents_google_com_patent_US11485676B2_en\processed\splitted\patents_google_com_patent_US11485676B2_en-table_5-13.csv
31.49,23.35,20.99,3.86,6.95,12.3,0.0,0.0,0.0,1.03,0.0,0.0,0.0,0.0,0.0,0.0,0.0,0.0,0.0293,0.0,0.0,0.0,0.0,0.0,0.0,0.0,0.0,0.0,0.0,0.0,0.0,0.0,0.0,0.0,0.0,0.0,0.0,0.0,0.0,0.0,0.0,0.0,0.0,1.988,0.0,0.0,0.0,0.0,0.0,0.0,0.0,0.0,0.0,0.0,0.0,0.0,0.0,0.0,0.0,0.0,0.0,0.0,0.0,0.0,0.0,0.0,0.0,0.0,data\patents\patents_google_com_patent_US11485676B2_en\processed\splitted\patents_google_com_patent_US11485676B2_en-table_5-14.csv
31.47,23.35,20.97,5.89,8.0,10.3,0.0,0.0,0.0,0.0,0.0,0.0,0.0,0.0,0.0,0.0,0.0,0.0,0.029,0.0,0.0,0.0,0.0,0.0,0.0,0.0,0.0,0.0,0.0,0.0,0.0,0.0,0.0,0.0,0.0,0.0,0.0,0.0,0.0,0.0,0.0,0.0,0.0,1.985,0.0,0.0,0.0,0.0,0.0,0.0,0.0,0.0,0.0,0.0,0.0,0.0,0.0,0.0,0.0,0.0,0.0,0.0,0.0,0.0,0.0,0.0,0.0,0.0,data\patents\patents_google_com_patent_US11485676B2_en\processed\splitted\patents_google_com_patent_US11485676B2_en-table_5-14.csv
31.5,23.33,20.99,2.37,5.16,13.81,0.0,0.0,0.0,2.82,0.0,0.0,0.0,0.0,0.0,0.0,0.0,0.0,0.0293,0.0,0.0,0.0,0.0,0.0,0.0,0.0,0.0,0.0,0.0,0.0,0.0,0.0,0.0,0.0,0.0,0.0,0.0,0.0,0.0,0.0,0.0,0.0,0.0,1.991,0.0,0.0,0.0,0.0,0.0,0.0,0.0,0.0,0.0,0.0,0.0,0.0,0.0,0.0,0.0,0.0,0.0,0.0,0.0,0.0,0.0,0.0,0.0,0.0,data\patents\patents_google_com_patent_US11485676B2_en\processed\splitted\patents_google_com_patent_US11485676B2_en-table_5-14.csv
31.47,23.33,20.98,4.13,6.02,12.04,0.0,0.0,0.0,1.99,0.0,0.0,0.0,0.0,0.0,0.0,0.0,0.0,0.0291,0.0,0.0,0.0,0.0,0.0,0.0,0.0,0.0,0.0,0.0,0.0,0.0,0.0,0.0,0.0,0.0,0.0,0.0,0.0,0.0,0.0,0.0,0.0,0.0,1.989,0.0,0.0,0.0,0.0,0.0,0.0,0.0,0.0,0.0,0.0,0.0,0.0,0.0,0.0,0.0,0.0,0.0,0.0,0.0,0.0,0.0,0.0,0.0,0.0,data\patents\patents_google_com_patent_US11485676B2_en\processed\splitted\patents_google_com_patent_US11485676B2_en-table_5-14.csv
31.47,23.35,20.98,5.86,6.88,10.31,0.0,0.0,0.0,1.12,0.0,0.0,0.0,0.0,0.0,0.0,0.0,0.0,0.0289,0.0,0.0,0.0,0.0,0.0,0.0,0.0,0.0,0.0,0.0,0.0,0.0,0.0,0.0,0.0,0.0,0.0,0.0,0.0,0.0,0.0,0.0,0.0,0.0,1.987,0.0,0.0,0.0,0.0,0.0,0.0,0.0,0.0,0.0,0.0,0.0,0.0,0.0,0.0,0.0,0.0,0.0,0.0,0.0,0.0,0.0,0.0,0.0,0.0,data\patents\patents_google_com_patent_US11485676B2_en\processed\splitted\patents_google_com_patent_US11485676B2_en-table_5-14.csv
31.46,23.38,20.96,8.15,7.99,8.04,0.0,0.0,0.0,0.0,0.0,0.0,0.0,0.0,0.0,0.0,0.0,0.0,0.0286,0.0,0.0,0.0,0.0,0.0,0.0,0.0,0.0,0.0,0.0,0.0,0.0,0.0,0.0,0.0,0.0,0.0,0.0,0.0,0.0,0.0,0.0,0.0,0.0,1.984,0.0,0.0,0.0,0.0,0.0,0.0,0.0,0.0,0.0,0.0,0.0,0.0,0.0,0.0,0.0,0.0,0.0,0.0,0.0,0.0,0.0,0.0,0.0,0.0,data\patents\patents_google_com_patent_US11485676B2_en\processed\splitted\patents_google_com_patent_US11485676B2_en-table_5-14.csv
33.97,23.98,16.98,2.25,6.15,14.78,0.0,0.0,0.0,1.86,0.0,0.0,0.0,0.0,0.0,0.0,0.0,0.0,0.0305,0.0,0.0,0.0,0.0,0.0,0.0,0.0,0.0,0.0,0.0,0.0,0.0,0.0,0.0,0.0,0.0,0.0,0.0,0.0,0.0,0.0,0.0,0.0,0.0,1.989,0.0,0.0,0.0,0.0,0.0,0.0,0.0,0.0,0.0,0.0,0.0,0.0,0.0,0.0,0.0,0.0,0.0,0.0,0.0,0.0,0.0,0.0,0.0,0.0,data\patents\patents_google_com_patent_US11485676B2_en\processed\splitted\patents_google_com_patent_US11485676B2_en-table_5-14.csv
33.97,23.96,16.98,3.91,6.94,13.14,0.0,0.0,0.0,1.06,0.0,0.0,0.0,0.0,0.0,0.0,0.0,0.0,0.0303,0.0,0.0,0.0,0.0,0.0,0.0,0.0,0.0,0.0,0.0,0.0,0.0,0.0,0.0,0.0,0.0,0.0,0.0,0.0,0.0,0.0,0.0,0.0,0.0,1.988,0.0,0.0,0.0,0.0,0.0,0.0,0.0,0.0,0.0,0.0,0.0,0.0,0.0,0.0,0.0,0.0,0.0,0.0,0.0,0.0,0.0,0.0,0.0,0.0,data\patents\patents_google_com_patent_US11485676B2_en\processed\splitted\patents_google_com_patent_US11485676B2_en-table_5-14.csv
33.98,23.98,17.0,2.39,5.18,14.64,0.0,0.0,0.0,2.8,0.0,0.0,0.0,0.0,0.0,0.0,0.0,0.0,0.0303,0.0,0.0,0.0,0.0,0.0,0.0,0.0,0.0,0.0,0.0,0.0,0.0,0.0,0.0,0.0,0.0,0.0,0.0,0.0,0.0,0.0,0.0,0.0,0.0,1.991,0.0,0.0,0.0,0.0,0.0,0.0,0.0,0.0,0.0,0.0,0.0,0.0,0.0,0.0,0.0,0.0,0.0,0.0,0.0,0.0,0.0,0.0,0.0,0.0,data\patents\patents_google_com_patent_US11485676B2_en\processed\splitted\patents_google_com_patent_US11485676B2_en-table_5-15.csv
33.97,23.96,16.98,4.18,6.04,12.89,0.0,0.0,0.0,1.95,0.0,0.0,0.0,0.0,0.0,0.0,0.0,0.0,0.0301,0.0,0.0,0.0,0.0,0.0,0.0,0.0,0.0,0.0,0.0,0.0,0.0,0.0,0.0,0.0,0.0,0.0,0.0,0.0,0.0,0.0,0.0,0.0,0.0,1.989,0.0,0.0,0.0,0.0,0.0,0.0,0.0,0.0,0.0,0.0,0.0,0.0,0.0,0.0,0.0,0.0,0.0,0.0,0.0,0.0,0.0,0.0,0.0,0.0,data\patents\patents_google_com_patent_US11485676B2_en\processed\splitted\patents_google_com_patent_US11485676B2_en-table_5-15.csv
33.96,23.95,16.98,5.89,6.9,11.19,0.0,0.0,0.0,1.11,0.0,0.0,0.0,0.0,0.0,0.0,0.0,0.0,0.0299,0.0,0.0,0.0,0.0,0.0,0.0,0.0,0.0,0.0,0.0,0.0,0.0,0.0,0.0,0.0,0.0,0.0,0.0,0.0,0.0,0.0,0.0,0.0,0.0,1.987,0.0,0.0,0.0,0.0,0.0,0.0,0.0,0.0,0.0,0.0,0.0,0.0,0.0,0.0,0.0,0.0,0.0,0.0,0.0,0.0,0.0,0.0,0.0,0.0,data\patents\patents_google_com_patent_US11485676B2_en\processed\splitted\patents_google_com_patent_US11485676B2_en-table_5-15.csv
33.95,23.93,16.98,8.15,7.98,8.98,0.0,0.0,0.0,0.0,0.0,0.0,0.0,0.0,0.0,0.0,0.0,0.0,0.0297,0.0,0.0,0.0,0.0,0.0,0.0,0.0,0.0,0.0,0.0,0.0,0.0,0.0,0.0,0.0,0.0,0.0,0.0,0.0,0.0,0.0,0.0,0.0,0.0,1.985,0.0,0.0,0.0,0.0,0.0,0.0,0.0,0.0,0.0,0.0,0.0,0.0,0.0,0.0,0.0,0.0,0.0,0.0,0.0,0.0,0.0,0.0,0.0,0.0,data\patents\patents_google_com_patent_US11485676B2_en\processed\splitted\patents_google_com_patent_US11485676B2_en-table_5-15.csv
31.96,22.79,20.96,8.24,5.5,9.51,0.0,0.0,0.0,1.01,0.0,0.0,0.0,0.0,0.0,0.0,0.0,0.0,0.0288,0.0,0.0,0.0,0.0,0.0,0.0,0.0,0.0,0.0,0.0,0.0,0.0,0.0,0.0,0.0,0.0,0.0,0.0,0.0,0.0,0.0,0.0,0.0,0.0,1.997,0.0,0.0,0.0,0.0,0.0,0.0,0.0,0.0,0.0,0.0,0.0,0.0,0.0,0.0,0.0,0.0,0.0,0.0,0.0,0.0,0.0,0.0,0.0,0.0,data\patents\patents_google_com_patent_US11485676B2_en\processed\splitted\patents_google_com_patent_US11485676B2_en-table_5-15.csv
38.96,22.86,14.99,6.18,9.97,3.53,0.0,0.0,0.0,3.47,0.0,0.0,0.0,0.0,0.0,0.0,0.0,0.0,0.0341,0.0,0.0,0.0,0.0,0.0,0.0,0.0,0.0,0.0,0.0,0.0,0.0,0.0,0.0,0.0,0.0,0.0,0.0,0.0,0.0,0.0,0.0,0.0,0.0,2.01,0.0,0.0,0.0,0.0,0.0,0.0,0.0,0.0,0.0,0.0,0.0,0.0,0.0,0.0,0.0,0.0,0.0,0.0,0.0,0.0,0.0,0.0,0.0,0.0,data\patents\patents_google_com_patent_US11485676B2_en\processed\splitted\patents_google_com_patent_US11485676B2_en-table_5-2.csv
38.9,22.89,14.95,9.53,9.97,0.0,0.0,0.0,0.0,3.73,0.0,0.0,0.0,0.0,0.0,0.0,0.0,0.0,0.0371,0.0,0.0,0.0,0.0,0.0,0.0,0.0,0.0,0.0,0.0,0.0,0.0,0.0,0.0,0.0,0.0,0.0,0.0,0.0,0.0,0.0,0.0,0.0,0.0,2.009,0.0,0.0,0.0,0.0,0.0,0.0,0.0,0.0,0.0,0.0,0.0,0.0,0.0,0.0,0.0,0.0,0.0,0.0,0.0,0.0,0.0,0.0,0.0,0.0,data\patents\patents_google_com_patent_US11485676B2_en\processed\splitted\patents_google_com_patent_US11485676B2_en-table_5-2.csv
39.01,22.78,15.0,0.0,9.93,13.24,0.0,0.0,0.0,0.0,0.0,0.0,0.0,0.0,0.0,0.0,0.0,0.0,0.0362,0.0,0.0,0.0,0.0,0.0,0.0,0.0,0.0,0.0,0.0,0.0,0.0,0.0,0.0,0.0,0.0,0.0,0.0,0.0,0.0,0.0,0.0,0.0,0.0,2.016,0.0,0.0,0.0,0.0,0.0,0.0,0.0,0.0,0.0,0.0,0.0,0.0,0.0,0.0,0.0,0.0,0.0,0.0,0.0,0.0,0.0,0.0,0.0,0.0,data\patents\patents_google_com_patent_US11485676B2_en\processed\splitted\patents_google_com_patent_US11485676B2_en-table_5-2.csv
38.95,22.8,14.97,3.79,9.93,9.53,0.0,0.0,0.0,0.0,0.0,0.0,0.0,0.0,0.0,0.0,0.0,0.0,0.0355,0.0,0.0,0.0,0.0,0.0,0.0,0.0,0.0,0.0,0.0,0.0,0.0,0.0,0.0,0.0,0.0,0.0,0.0,0.0,0.0,0.0,0.0,0.0,0.0,2.015,0.0,0.0,0.0,0.0,0.0,0.0,0.0,0.0,0.0,0.0,0.0,0.0,0.0,0.0,0.0,0.0,0.0,0.0,0.0,0.0,0.0,0.0,0.0,0.0,data\patents\patents_google_com_patent_US11485676B2_en\processed\splitted\patents_google_com_patent_US11485676B2_en-table_5-2.csv
38.9,22.81,14.96,6.69,9.91,6.69,0.0,0.0,0.0,0.0,0.0,0.0,0.0,0.0,0.0,0.0,0.0,0.0,0.0349,0.0,0.0,0.0,0.0,0.0,0.0,0.0,0.0,0.0,0.0,0.0,0.0,0.0,0.0,0.0,0.0,0.0,0.0,0.0,0.0,0.0,0.0,0.0,0.0,2.014,0.0,0.0,0.0,0.0,0.0,0.0,0.0,0.0,0.0,0.0,0.0,0.0,0.0,0.0,0.0,0.0,0.0,0.0,0.0,0.0,0.0,0.0,0.0,0.0,data\patents\patents_google_com_patent_US11485676B2_en\processed\splitted\patents_google_com_patent_US11485676B2_en-table_5-2.csv
38.87,22.84,14.95,9.58,9.9,3.82,0.0,0.0,0.0,0.0,0.0,0.0,0.0,0.0,0.0,0.0,0.0,0.0,0.0343,0.0,0.0,0.0,0.0,0.0,0.0,0.0,0.0,0.0,0.0,0.0,0.0,0.0,0.0,0.0,0.0,0.0,0.0,0.0,0.0,0.0,0.0,0.0,0.0,2.013,0.0,0.0,0.0,0.0,0.0,0.0,0.0,0.0,0.0,0.0,0.0,0.0,0.0,0.0,0.0,0.0,0.0,0.0,0.0,0.0,0.0,0.0,0.0,0.0,data\patents\patents_google_com_patent_US11485676B2_en\processed\splitted\patents_google_com_patent_US11485676B2_en-table_5-2.csv
38.83,22.86,14.92,13.47,9.89,0.0,0.0,0.0,0.0,0.0,0.0,0.0,0.0,0.0,0.0,0.0,0.0,0.0,0.0373,0.0,0.0,0.0,0.0,0.0,0.0,0.0,0.0,0.0,0.0,0.0,0.0,0.0,0.0,0.0,0.0,0.0,0.0,0.0,0.0,0.0,0.0,0.0,0.0,2.011,0.0,0.0,0.0,0.0,0.0,0.0,0.0,0.0,0.0,0.0,0.0,0.0,0.0,0.0,0.0,0.0,0.0,0.0,0.0,0.0,0.0,0.0,0.0,0.0,data\patents\patents_google_com_patent_US11485676B2_en\processed\splitted\patents_google_com_patent_US11485676B2_en-table_5-2.csv
36.99,20.61,14.96,3.05,8.94,4.28,3.92,0.0,3.66,3.54,0.0157,0.0,0.0,0.0,0.0,0.0,0.0,0.0,0.0332,0.0,0.0,0.0,0.0,0.0,0.0,0.0,0.0,0.0,0.0,0.0,0.0,0.0,0.0,0.0,0.0,0.0,0.0,0.0,0.0,0.0,0.0,0.0,0.0,2.0,0.0,0.0,0.0,0.0,0.0,0.0,0.0,0.0,0.0,0.0,0.0,0.0,0.0,0.0,0.0,0.0,0.0,0.0,0.0,0.0,0.0,0.0,0.0,0.0,data\patents\patents_google_com_patent_US11485676B2_en\processed\splitted\patents_google_com_patent_US11485676B2_en-table_5-3.csv
35.87,21.3,14.94,5.6,4.98,5.45,3.85,0.0,3.6,3.56,0.82,0.0,0.0,0.0,0.0,0.0,0.0,0.0,0.0328,0.0,0.0,0.0,0.0,0.0,0.0,0.0,0.0,0.0,0.0,0.0,0.0,0.0,0.0,0.0,0.0,0.0,0.0,0.0,0.0,0.0,0.0,0.0,0.0,2.0,0.0,0.0,0.0,0.0,0.0,0.0,0.0,0.0,0.0,0.0,0.0,0.0,0.0,0.0,0.0,0.0,0.0,0.0,0.0,0.0,0.0,0.0,0.0,0.0,data\patents\patents_google_com_patent_US11485676B2_en\processed\splitted\patents_google_com_patent_US11485676B2_en-table_5-3.csv
37.84,20.42,14.97,2.19,12.09,4.49,2.81,0.0,2.63,2.5,0.032,0.0,0.0,0.0,0.0,0.0,0.0,0.0,0.0338,0.0,0.0,0.0,0.0,0.0,0.0,0.0,0.0,0.0,0.0,0.0,0.0,0.0,0.0,0.0,0.0,0.0,0.0,0.0,0.0,0.0,0.0,0.0,0.0,2.002,0.0,0.0,0.0,0.0,0.0,0.0,0.0,0.0,0.0,0.0,0.0,0.0,0.0,0.0,0.0,0.0,0.0,0.0,0.0,0.0,0.0,0.0,0.0,0.0,data\patents\patents_google_com_patent_US11485676B2_en\processed\splitted\patents_google_com_patent_US11485676B2_en-table_5-3.csv
36.93,21.1,14.97,4.52,8.71,5.64,2.58,0.0,2.41,2.32,0.79,0.0,0.0,0.0,0.0,0.0,0.0,0.0,0.0335,0.0,0.0,0.0,0.0,0.0,0.0,0.0,0.0,0.0,0.0,0.0,0.0,0.0,0.0,0.0,0.0,0.0,0.0,0.0,0.0,0.0,0.0,0.0,0.0,2.002,0.0,0.0,0.0,0.0,0.0,0.0,0.0,0.0,0.0,0.0,0.0,0.0,0.0,0.0,0.0,0.0,0.0,0.0,0.0,0.0,0.0,0.0,0.0,0.0,data\patents\patents_google_com_patent_US11485676B2_en\processed\splitted\patents_google_com_patent_US11485676B2_en-table_5-3.csv
35.89,21.71,14.96,6.74,4.98,6.54,2.71,0.0,2.54,2.45,1.46,0.0,0.0,0.0,0.0,0.0,0.0,0.0,0.0332,0.0,0.0,0.0,0.0,0.0,0.0,0.0,0.0,0.0,0.0,0.0,0.0,0.0,0.0,0.0,0.0,0.0,0.0,0.0,0.0,0.0,0.0,0.0,0.0,2.002,0.0,0.0,0.0,0.0,0.0,0.0,0.0,0.0,0.0,0.0,0.0,0.0,0.0,0.0,0.0,0.0,0.0,0.0,0.0,0.0,0.0,0.0,0.0,0.0,data\patents\patents_google_com_patent_US11485676B2_en\processed\splitted\patents_google_com_patent_US11485676B2_en-table_5-3.csv
38.78,20.27,14.99,1.27,15.4,4.71,1.64,0.0,1.52,1.36,0.0326,0.0,0.0,0.0,0.0,0.0,0.0,0.0,0.0344,0.0,0.0,0.0,0.0,0.0,0.0,0.0,0.0,0.0,0.0,0.0,0.0,0.0,0.0,0.0,0.0,0.0,0.0,0.0,0.0,0.0,0.0,0.0,0.0,2.004,0.0,0.0,0.0,0.0,0.0,0.0,0.0,0.0,0.0,0.0,0.0,0.0,0.0,0.0,0.0,0.0,0.0,0.0,0.0,0.0,0.0,0.0,0.0,0.0,data\patents\patents_google_com_patent_US11485676B2_en\processed\splitted\patents_google_com_patent_US11485676B2_en-table_5-3.csv
37.74,20.97,14.98,3.74,11.67,5.86,1.51,0.0,1.4,1.29,0.81,0.0,0.0,0.0,0.0,0.0,0.0,0.0,0.0341,0.0,0.0,0.0,0.0,0.0,0.0,0.0,0.0,0.0,0.0,0.0,0.0,0.0,0.0,0.0,0.0,0.0,0.0,0.0,0.0,0.0,0.0,0.0,0.0,2.004,0.0,0.0,0.0,0.0,0.0,0.0,0.0,0.0,0.0,0.0,0.0,0.0,0.0,0.0,0.0,0.0,0.0,0.0,0.0,0.0,0.0,0.0,0.0,0.0,data\patents\patents_google_com_patent_US11485676B2_en\processed\splitted\patents_google_com_patent_US11485676B2_en-table_5-3.csv
36.94,21.49,14.97,5.58,8.74,6.69,1.48,0.0,1.39,1.28,1.41,0.0,0.0,0.0,0.0,0.0,0.0,0.0,0.0339,0.0,0.0,0.0,0.0,0.0,0.0,0.0,0.0,0.0,0.0,0.0,0.0,0.0,0.0,0.0,0.0,0.0,0.0,0.0,0.0,0.0,0.0,0.0,0.0,2.004,0.0,0.0,0.0,0.0,0.0,0.0,0.0,0.0,0.0,0.0,0.0,0.0,0.0,0.0,0.0,0.0,0.0,0.0,0.0,0.0,0.0,0.0,0.0,0.0,data\patents\patents_google_com_patent_US11485676B2_en\processed\splitted\patents_google_com_patent_US11485676B2_en-table_5-3.csv
35.9,22.11,14.95,7.86,4.98,7.66,1.57,0.0,1.46,1.38,2.11,0.0,0.0,0.0,0.0,0.0,0.0,0.0,0.0335,0.0,0.0,0.0,0.0,0.0,0.0,0.0,0.0,0.0,0.0,0.0,0.0,0.0,0.0,0.0,0.0,0.0,0.0,0.0,0.0,0.0,0.0,0.0,0.0,2.003,0.0,0.0,0.0,0.0,0.0,0.0,0.0,0.0,0.0,0.0,0.0,0.0,0.0,0.0,0.0,0.0,0.0,0.0,0.0,0.0,0.0,0.0,0.0,0.0,data\patents\patents_google_com_patent_US11485676B2_en\processed\splitted\patents_google_com_patent_US11485676B2_en-table_5-4.csv
39.97,20.1,14.99,0.0,19.85,5.0,0.028,0.0,0.0,0.0,0.0335,0.0,0.0,0.0,0.0,0.0,0.0,0.0,0.0353,0.0,0.0,0.0,0.0,0.0,0.0,0.0,0.0,0.0,0.0,0.0,0.0,0.0,0.0,0.0,0.0,0.0,0.0,0.0,0.0,0.0,0.0,0.0,0.0,2.006,0.0,0.0,0.0,0.0,0.0,0.0,0.0,0.0,0.0,0.0,0.0,0.0,0.0,0.0,0.0,0.0,0.0,0.0,0.0,0.0,0.0,0.0,0.0,0.0,data\patents\patents_google_com_patent_US11485676B2_en\processed\splitted\patents_google_com_patent_US11485676B2_en-table_5-4.csv
38.76,20.87,14.97,2.81,15.39,6.24,0.0277,0.0,0.0,0.0,0.89,0.0,0.0,0.0,0.0,0.0,0.0,0.0,0.0349,0.0,0.0,0.0,0.0,0.0,0.0,0.0,0.0,0.0,0.0,0.0,0.0,0.0,0.0,0.0,0.0,0.0,0.0,0.0,0.0,0.0,0.0,0.0,0.0,2.006,0.0,0.0,0.0,0.0,0.0,0.0,0.0,0.0,0.0,0.0,0.0,0.0,0.0,0.0,0.0,0.0,0.0,0.0,0.0,0.0,0.0,0.0,0.0,0.0,data\patents\patents_google_com_patent_US11485676B2_en\processed\splitted\patents_google_com_patent_US11485676B2_en-table_5-4.csv
37.86,21.44,14.97,4.85,12.14,7.15,0.0274,0.0,0.0,0.0,1.54,0.0,0.0,0.0,0.0,0.0,0.0,0.0,0.0346,0.0,0.0,0.0,0.0,0.0,0.0,0.0,0.0,0.0,0.0,0.0,0.0,0.0,0.0,0.0,0.0,0.0,0.0,0.0,0.0,0.0,0.0,0.0,0.0,2.006,0.0,0.0,0.0,0.0,0.0,0.0,0.0,0.0,0.0,0.0,0.0,0.0,0.0,0.0,0.0,0.0,0.0,0.0,0.0,0.0,0.0,0.0,0.0,0.0,data\patents\patents_google_com_patent_US11485676B2_en\processed\splitted\patents_google_com_patent_US11485676B2_en-table_5-4.csv
37.02,21.98,14.96,6.82,8.98,8.03,0.0,0.0,0.0,0.0,2.18,0.0,0.0,0.0,0.0,0.0,0.0,0.0,0.0343,0.0,0.0,0.0,0.0,0.0,0.0,0.0,0.0,0.0,0.0,0.0,0.0,0.0,0.0,0.0,0.0,0.0,0.0,0.0,0.0,0.0,0.0,0.0,0.0,2.006,0.0,0.0,0.0,0.0,0.0,0.0,0.0,0.0,0.0,0.0,0.0,0.0,0.0,0.0,0.0,0.0,0.0,0.0,0.0,0.0,0.0,0.0,0.0,0.0,data\patents\patents_google_com_patent_US11485676B2_en\processed\splitted\patents_google_com_patent_US11485676B2_en-table_5-4.csv
35.89,22.67,14.94,9.37,4.96,9.16,0.0,0.0,0.0,0.0,2.99,0.0,0.0,0.0,0.0,0.0,0.0,0.0,0.034,0.0,0.0,0.0,0.0,0.0,0.0,0.0,0.0,0.0,0.0,0.0,0.0,0.0,0.0,0.0,0.0,0.0,0.0,0.0,0.0,0.0,0.0,0.0,0.0,2.006,0.0,0.0,0.0,0.0,0.0,0.0,0.0,0.0,0.0,0.0,0.0,0.0,0.0,0.0,0.0,0.0,0.0,0.0,0.0,0.0,0.0,0.0,0.0,0.0,data\patents\patents_google_com_patent_US11485676B2_en\processed\splitted\patents_google_com_patent_US11485676B2_en-table_5-4.csv
39.0,24.99,10.01,6.01,5.0,5.0,4.98,0.0,0.0,4.99,0.0,0.0,0.0,0.0,0.0,0.0,0.0,0.0,0.0341,0.0,0.0,0.0,0.0,0.0,0.0,0.0,0.0,0.0,0.0,0.0,0.0,0.0,0.0,0.0,0.0,0.0,0.0,0.0,0.0,0.0,0.0,0.0,0.0,1.984,0.0,0.0,0.0,0.0,0.0,0.0,0.0,0.0,0.0,0.0,0.0,0.0,0.0,0.0,0.0,0.0,0.0,0.0,0.0,0.0,0.0,0.0,0.0,0.0,data\patents\patents_google_com_patent_US11485676B2_en\processed\splitted\patents_google_com_patent_US11485676B2_en-table_5-4.csv
26.07,24.09,20.05,24.84,4.93,0.0,0.0,0.0,0.0,0.0,0.0,0.0,0.0,0.0,0.0,0.0,0.0,0.0,0.025,0.0,0.0,0.0,0.0,0.0,0.0,0.0,0.0,0.0,0.0,0.0,0.0,0.0,0.0,0.0,0.0,0.0,0.0,0.0,0.0,0.0,0.0,0.0,0.0,-1.0,1.942,1.9505,1.9405,1.9676,0.0,0.0,0.0,0.0,0.0,0.0,0.0,0.0,0.0,0.0,0.0,0.0,0.0,0.0,0.0,0.0,0.0,0.0,0.0,0.0,data\patents\patents_google_com_patent_US11485676B2_en\processed\splitted\patents_google_com_patent_US11485676B2_en-table_5-4.csv
27.99,24.99,22.0,19.98,5.0,0.0,0.0232,0.0,0.0,0.0,0.0,0.0,0.0,0.0,0.0,0.0,0.0,0.0,0.026,0.0,0.0,0.0,0.0,0.0,0.0,0.0,0.0,0.0,0.0,0.0,0.0,0.0,0.0,0.0,0.0,0.0,0.0,0.0,0.0,0.0,0.0,0.0,0.0,-1.0,1.962,1.9623,1.951,1.9819,0.0,0.0,0.0,0.0,0.0,0.0,0.0,0.0,0.0,0.0,0.0,0.0,0.0,0.0,0.0,0.0,0.0,0.0,0.0,0.0,data\patents\patents_google_com_patent_US11485676B2_en\processed\splitted\patents_google_com_patent_US11485676B2_en-table_5-5.csv
35.03,23.04,18.02,18.9,4.96,0.0,0.0251,0.0,0.0,0.0,0.0,0.0,0.0,0.0,0.0,0.0,0.0,0.0,0.0317,0.0,0.0,0.0,0.0,0.0,0.0,0.0,0.0,0.0,0.0,0.0,0.0,0.0,0.0,0.0,0.0,0.0,0.0,0.0,0.0,0.0,0.0,0.0,0.0,2.007,0.0,0.0,0.0,0.0,0.0,0.0,0.0,0.0,0.0,0.0,0.0,0.0,0.0,0.0,0.0,0.0,0.0,0.0,0.0,0.0,0.0,0.0,0.0,0.0,data\patents\patents_google_com_patent_US11485676B2_en\processed\splitted\patents_google_com_patent_US11485676B2_en-table_5-5.csv
27.98,24.99,22.0,17.49,7.5,0.0,0.0233,0.0,0.0,0.0,0.0,0.0,0.0,0.0,0.0,0.0,0.0,0.0,0.0261,0.0,0.0,0.0,0.0,0.0,0.0,0.0,0.0,0.0,0.0,0.0,0.0,0.0,0.0,0.0,0.0,0.0,0.0,0.0,0.0,0.0,0.0,0.0,0.0,1.955,0.0,0.0,0.0,0.0,0.0,0.0,0.0,0.0,0.0,0.0,0.0,0.0,0.0,0.0,0.0,0.0,0.0,0.0,0.0,0.0,0.0,0.0,0.0,0.0,data\patents\patents_google_com_patent_US11485676B2_en\processed\splitted\patents_google_com_patent_US11485676B2_en-table_5-5.csv
26.06,25.1,20.06,18.8,9.93,0.0,0.0227,0.0,0.0,0.0,0.0,0.0,0.0,0.0,0.0,0.0,0.0,0.0,0.0255,0.0,0.0,0.0,0.0,0.0,0.0,0.0,0.0,0.0,0.0,0.0,0.0,0.0,0.0,0.0,0.0,0.0,0.0,0.0,0.0,0.0,0.0,0.0,0.0,-1.0,1.925,1.9303,1.921,1.9472,0.0,0.0,0.0,0.0,0.0,0.0,0.0,0.0,0.0,0.0,0.0,0.0,0.0,0.0,0.0,0.0,0.0,0.0,0.0,0.0,data\patents\patents_google_com_patent_US11485676B2_en\processed\splitted\patents_google_com_patent_US11485676B2_en-table_5-5.csv
35.69,23.49,16.3,6.09,5.1,5.1,4.08,0.0,0.0,4.49,0.0,0.0,0.0,0.0,0.0,0.0,0.0,0.0,0.0328,0.0,0.0,0.0,0.0,0.0,0.0,0.0,0.0,0.0,0.0,0.0,0.0,0.0,0.0,0.0,0.0,0.0,0.0,0.0,0.0,0.0,0.0,0.0,0.0,-1.0,1.993,1.9996,1.9888,2.0179,0.0,0.0,0.0,0.0,0.0,0.0,0.0,0.0,0.0,0.0,0.0,0.0,0.0,0.0,0.0,0.0,0.0,0.0,0.0,0.0,data\patents\patents_google_com_patent_US11485676B2_en\processed\splitted\patents_google_com_patent_US11485676B2_en-table_5-5.csv
40.79,23.49,11.2,6.09,6.2,5.1,7.09,0.0,0.0,0.0,0.0,0.0,0.0,0.0,0.0,0.0,0.0,0.0,0.039,0.0,0.0,0.0,0.0,0.0,0.0,0.0,0.0,0.0,0.0,0.0,0.0,0.0,0.0,0.0,0.0,0.0,0.0,0.0,0.0,0.0,0.0,0.0,0.0,-1.0,2.006,2.0006,1.9895,2.0192,0.0,0.0,0.0,0.0,0.0,0.0,0.0,0.0,0.0,0.0,0.0,0.0,0.0,0.0,0.0,0.0,0.0,0.0,0.0,0.0,data\patents\patents_google_com_patent_US11485676B2_en\processed\splitted\patents_google_com_patent_US11485676B2_en-table_5-5.csv
39.0,24.99,10.0,7.0,7.0,6.0,5.98,0.0,0.0,0.0,0.0,0.0,0.0,0.0,0.0,0.0,0.0,0.0,0.0348,0.0,0.0,0.0,0.0,0.0,0.0,0.0,0.0,0.0,0.0,0.0,0.0,0.0,0.0,0.0,0.0,0.0,0.0,0.0,0.0,0.0,0.0,0.0,0.0,-1.0,1.981,1.976,1.9659,1.993,0.0,0.0,0.0,0.0,0.0,0.0,0.0,0.0,0.0,0.0,0.0,0.0,0.0,0.0,0.0,0.0,0.0,0.0,0.0,0.0,data\patents\patents_google_com_patent_US11485676B2_en\processed\splitted\patents_google_com_patent_US11485676B2_en-table_5-6.csv
38.99,24.99,10.01,8.0,6.0,7.0,4.97,0.0,0.0,0.0,0.0,0.0,0.0,0.0,0.0,0.0,0.0,0.0,0.0349,0.0,0.0,0.0,0.0,0.0,0.0,0.0,0.0,0.0,0.0,0.0,0.0,0.0,0.0,0.0,0.0,0.0,0.0,0.0,0.0,0.0,0.0,0.0,0.0,-1.0,1.986,1.9806,1.9703,1.998,0.0,0.0,0.0,0.0,0.0,0.0,0.0,0.0,0.0,0.0,0.0,0.0,0.0,0.0,0.0,0.0,0.0,0.0,0.0,0.0,data\patents\patents_google_com_patent_US11485676B2_en\processed\splitted\patents_google_com_patent_US11485676B2_en-table_5-6.csv
28.0,24.52,22.02,20.44,4.98,0.0,0.0231,0.0,0.0,0.0,0.0,0.0,0.0,0.0,0.0,0.0,0.0,0.0,0.0259,0.0,0.0,0.0,0.0,0.0,0.0,0.0,0.0,0.0,0.0,0.0,0.0,0.0,0.0,0.0,0.0,0.0,0.0,0.0,0.0,0.0,0.0,0.0,0.0,1.964,0.0,0.0,0.0,0.0,0.0,0.0,0.0,0.0,0.0,0.0,0.0,0.0,0.0,0.0,0.0,0.0,0.0,0.0,0.0,0.0,0.0,0.0,0.0,0.0,data\patents\patents_google_com_patent_US11485676B2_en\processed\splitted\patents_google_com_patent_US11485676B2_en-table_5-6.csv
27.24,24.48,25.24,15.5,7.49,0.0,0.0231,0.0,0.0,0.0,0.0,0.0,0.0,0.0,0.0,0.0,0.0,0.0,0.0259,0.0,0.0,0.0,0.0,0.0,0.0,0.0,0.0,0.0,0.0,0.0,0.0,0.0,0.0,0.0,0.0,0.0,0.0,0.0,0.0,0.0,0.0,0.0,0.0,1.965,0.0,0.0,0.0,0.0,0.0,0.0,0.0,0.0,0.0,0.0,0.0,0.0,0.0,0.0,0.0,0.0,0.0,0.0,0.0,0.0,0.0,0.0,0.0,0.0,data\patents\patents_google_com_patent_US11485676B2_en\processed\splitted\patents_google_com_patent_US11485676B2_en-table_5-6.csv
26.48,24.48,28.49,10.5,10.0,0.0,0.0231,0.0,0.0,0.0,0.0,0.0,0.0,0.0,0.0,0.0,0.0,0.0,0.026,0.0,0.0,0.0,0.0,0.0,0.0,0.0,0.0,0.0,0.0,0.0,0.0,0.0,0.0,0.0,0.0,0.0,0.0,0.0,0.0,0.0,0.0,0.0,0.0,1.967,0.0,0.0,0.0,0.0,0.0,0.0,0.0,0.0,0.0,0.0,0.0,0.0,0.0,0.0,0.0,0.0,0.0,0.0,0.0,0.0,0.0,0.0,0.0,0.0,data\patents\patents_google_com_patent_US11485676B2_en\processed\splitted\patents_google_com_patent_US11485676B2_en-table_5-6.csv
24.98,24.48,34.99,0.51,14.99,0.0,0.0232,0.0,0.0,0.0,0.0,0.0,0.0,0.0,0.0,0.0,0.0,0.0,0.0228,0.0,0.0,0.0,0.0,0.0,0.0,0.0,0.0,0.0,0.0,0.0,0.0,0.0,0.0,0.0,0.0,0.0,0.0,0.0,0.0,0.0,0.0,0.0,0.0,1.97,0.0,0.0,0.0,0.0,0.0,0.0,0.0,0.0,0.0,0.0,0.0,0.0,0.0,0.0,0.0,0.0,0.0,0.0,0.0,0.0,0.0,0.0,0.0,0.0,data\patents\patents_google_com_patent_US11485676B2_en\processed\splitted\patents_google_com_patent_US11485676B2_en-table_5-6.csv
22.99,23.49,37.98,0.5,15.0,0.0,0.0225,0.0,0.0,0.0,0.0,0.0,0.0,0.0,0.0,0.0,0.0,0.0,0.0221,0.0,0.0,0.0,0.0,0.0,0.0,0.0,0.0,0.0,0.0,0.0,0.0,0.0,0.0,0.0,0.0,0.0,0.0,0.0,0.0,0.0,0.0,0.0,0.0,1.972,0.0,0.0,0.0,0.0,0.0,0.0,0.0,0.0,0.0,0.0,0.0,0.0,0.0,0.0,0.0,0.0,0.0,0.0,0.0,0.0,0.0,0.0,0.0,0.0,data\patents\patents_google_com_patent_US11485676B2_en\processed\splitted\patents_google_com_patent_US11485676B2_en-table_5-6.csv
27.99,24.49,22.0,25.5,0.0,0.0,0.0,0.0,0.0,0.0,0.0,0.0,0.0,0.0,0.0,0.0,0.0,0.0,0.0256,0.0,0.0,0.0,0.0,0.0,0.0,0.0,0.0,0.0,0.0,0.0,0.0,0.0,0.0,0.0,0.0,0.0,0.0,0.0,0.0,0.0,0.0,0.0,0.0,1.977,0.0,0.0,0.0,0.0,0.0,0.0,0.0,0.0,0.0,0.0,0.0,0.0,0.0,0.0,0.0,0.0,0.0,0.0,0.0,0.0,0.0,0.0,0.0,0.0,data\patents\patents_google_com_patent_US11485676B2_en\processed\splitted\patents_google_com_patent_US11485676B2_en-table_5-6.csv
25.0,24.52,25.01,20.45,4.98,0.0,0.0222,0.0,0.0,0.0,0.0,0.0,0.0,0.0,0.0,0.0,0.0,0.0,0.0218,0.0,0.0,0.0,0.0,0.0,0.0,0.0,0.0,0.0,0.0,0.0,0.0,0.0,0.0,0.0,0.0,0.0,0.0,0.0,0.0,0.0,0.0,0.0,0.0,1.953,0.0,0.0,0.0,0.0,0.0,0.0,0.0,0.0,0.0,0.0,0.0,0.0,0.0,0.0,0.0,0.0,0.0,0.0,0.0,0.0,0.0,0.0,0.0,0.0,data\patents\patents_google_com_patent_US11485676B2_en\processed\splitted\patents_google_com_patent_US11485676B2_en-table_5-7.csv
20.01,24.52,30.01,20.44,4.98,0.0,0.0207,0.0,0.0,0.0,0.0,0.0,0.0,0.0,0.0,0.0,0.0,0.0,0.0174,0.0,0.0,0.0,0.0,0.0,0.0,0.0,0.0,0.0,0.0,0.0,0.0,0.0,0.0,0.0,0.0,0.0,0.0,0.0,0.0,0.0,0.0,0.0,0.0,1.936,0.0,0.0,0.0,0.0,0.0,0.0,0.0,0.0,0.0,0.0,0.0,0.0,0.0,0.0,0.0,0.0,0.0,0.0,0.0,0.0,0.0,0.0,0.0,0.0,data\patents\patents_google_com_patent_US11485676B2_en\processed\splitted\patents_google_com_patent_US11485676B2_en-table_5-7.csv
